Repository: navyathag13-ui/battery-cycle-metrics

# Li-ion Battery Aging Analysis

How do temperature and load change how fast a lithium-ion cell wears out, and can you tell early which cells will die first?

This project answers both on NASA's public battery aging data: **34 cells (2 Ah 18650s) tested at 4, 24 and 43 °C under 1, 2 and 4 A loads**, some steady and some pulsed, until they wore out. A Python pipeline loads the raw current, voltage, temperature and time readings into SQLite, checks every cycle, computes per-cycle metrics (capacity, energy, efficiency, resistance) and then compares conditions and predicts end of life.

**Why it matters.** Anyone choosing or warrantying cells for a car, drone or backup system needs to know how much capacity cold or heat costs, and running a cell to end of life takes a hundred or more charge cycles. If the first 20 cycles already hint at when a cell will fail, aging tests can be screened early instead of waited out. The answers below are what this data supports, with the limits stated at the end.

## What I found

**Cold cells give less and wear faster.** Median over each group, first 25 discharges, abnormal runs removed:

| Test condition | Cells | Starting capacity | Capacity lost in first 25 discharges (range) |
|---|---|---|---|
| 24 °C, 2 A steady | 5 | 1.84 Ah | **0.9%** (0.5 to 7.0) |
| 24 °C, 4 A pulsed | 3 | 1.81 Ah | 1.8% (1.0 to 2.8) |
| 43 °C, 4 A steady | 4 | 1.80 Ah | 5.7% (3.4 to 6.8) |
| 4 °C, 2 A steady | 6 | **1.23 Ah** | **7.9%** (3.5 to 47.4) |
| 4 °C, 1 A steady | 4 | 1.50 Ah | **13.8%** (11.6 to 19.2) |

- At 2 A, the same type of cell delivered **about a third less capacity at 4 °C than at 24 °C** (1.23 vs 1.84 Ah), and lost roughly **9 times as much** in its first 25 discharges.
- At 4 °C a gentler 1 A load got more capacity out (1.50 Ah) but the cells wore even faster (13.8%).
- Heat hurt too: 43 °C cells at 4 A lost 5.7%, against 1.8% for 24 °C cells at the same 4 A (pulsed), though the load shapes differ.
- Left out on purpose: 7 cells whose temperature or load changed mid-test (B0038 to B0044), B0050 and B0052 (too few usable discharges), one pulsed 2 A cell on its own, and the 24 °C, 4 A pair (B0033, B0034), which disagree with each other (one gains 24%, the other loses 7%) and are too few to call.

**End of life can be estimated from the first 20 discharges, roughly.** End of life here is the first time capacity stays below 80% of the cell's own start for three discharges in a row. Ten cells with clean conditions reached it after discharge 20. Each was predicted by a model that never saw it (leave one cell out):

| Method | Mean error | Median error |
|---|---|---|
| Guess the average of the other cells | 36.3 cycles | 36.1 |
| Extend the cell's own early fade line | 40.4 cycles | 15.6 |
| Ridge regression on early fade, start capacity, temperature and load | **19.3 cycles** | **12.2** |

The regression roughly halves the error of the simple baseline. Its one setting (regularisation strength 1.0) was fixed before scoring, not tuned. Ten cells is a small test, so treat this as a direction, not a product: the worst miss is B0034 (actual 150, predicted 78), the only 24 °C, 4 A cell in the set. Straight-line extrapolation fails because early fade is not straight: some cells barely move for 20 discharges and then drop.

## Messy data, and what the pipeline does with it

The whole run, **7,565 cycles and 7.15 million samples** across 34 cells, takes about 9 seconds on a laptop.

| Problem | Count | What happens |
|---|---|---|
| Cycle with 3 to 9 samples | 17 | quarantined |
| Voltage outside 1.5 to 4.5 V (often with no current at all) | 72 | quarantined |
| Missing or non-finite values | 25 | quarantined |
| Discharge far off its neighbours (NASA notes unexplained "very low capacity" runs at 4 °C) | 55 | kept, excluded from fade fits and end-of-life |
| Capacity jumping up after a long rest | 206 | kept, flagged (cells genuinely recover a little after resting) |
| Charge/discharge pair with efficiency outside 0.9 to 1.1 | 219 of 2,666 | kept, flagged; 196 are 4 °C cycles, where a band that fits 24 °C cells is too tight |

Test conditions are read from the data itself (ambient temperature per cycle, load current while drawing, share of rest inside each discharge), not typed in from the READMEs. That is how the cells whose conditions changed mid-test were caught.

# From NASA's Prognostics Data Repository, download "5. Battery Data Set.zip" and unzip the

# .mat files from sets 1, 3, 4, 5 and 6 into data/raw_all/ (set 1 alone into data/raw/ for the 4-cell run)
.venv/bin/python scripts/build.py          # data/battery.db, results/*.json, results/*.png
.venv/bin/uvicorn battery_metrics.api:app  # http://127.0.0.1:8000/docs
.venv/bin/pytest -q
```

Docker (mount the .mat files; the container builds the database, then serves it):

```bash
docker build -t battery-aging .
docker run -p 8000:8000 -v "$PWD/data/raw_all:/app/data/raw:ro" battery-aging
```

Swift tool (macOS; the tests need Xcode):

File: aws/schema.json
{
  "cycles": {
    "battery_id": "string",
    "cycle_no": "bigint",
    "type": "string",
    "start_time": "string",
    "ambient_temp_c": "double",
    "n_samples": "bigint"
  },
  "samples": {
    "battery_id": "string",
    "cycle_no": "bigint",
    "t_s": "double",
    "voltage_v": "double",
    "current_a": "double",
    "temp_c": "double"
  },
  "impedance": {
    "battery_id": "string",
    "cycle_no": "bigint",
    "re_ohm": "double",
    "rct_ohm": "double"
  },
  "quarantine": {
    "battery_id": "string",
    "cycle_no": "bigint",
    "type": "string",
    "reasons": "string"
  },
  "discharge_metrics": {
    "battery_id": "string",
    "cycle_no": "bigint",
    "discharge_no": "bigint",
    "capacity_ah": "double",
    "capacity_to_2v7_ah": "double",
    "nasa_capacity_ah": "double",
    "energy_wh": "double",
    "avg_voltage_v": "double",
    "end_voltage_v": "double",
    "duration_s": "double",
    "max_temp_c": "double",
    "temp_rise_c": "double",
    "soh_pct": "double",
    "recovered_after_rest": "bigint"
  },
  "charge_metrics": {
    "battery_id": "string",
    "cycle_no": "bigint",
    "charge_ah": "double",
    "cc_time_s": "double",
    "cv_time_s": "double",
    "next_discharge_ah": "double",
    "coulombic_efficiency": "double",
    "flag": "string"
  }
}
