Repository: navyathag13-ui/battery-cycle-metrics

# Li-ion Battery Aging Analysis

How do temperature and load change how fast a lithium-ion cell wears out, and can you tell early which cells will die first?

This project answers both on NASA's public battery aging data: **34 cells (2 Ah 18650s) tested at 4, 24 and 43 °C under 1, 2 and 4 A loads**, some steady and some pulsed, until they wore out. A Python pipeline loads the raw current, voltage, temperature and time readings into SQLite, checks every cycle, computes per-cycle metrics (capacity, energy, efficiency, resistance) and then compares conditions and predicts end of life.

**Why it matters.** Anyone choosing or warrantying cells for a car, drone or backup system needs to know how much capacity cold or heat costs, and running a cell to end of life takes a hundred or more charge cycles. If the first 20 cycles already hint at when a cell will fail, aging tests can be screened early instead of waited out. The answers below are what this data supports, with the limits stated at the end.

## What I found

**Cold cells give less and wear faster.** Median over each group, first 25 discharges, abnormal runs removed:

| Test condition | Cells | Starting capacity | Capacity lost in first 25 discharges (range) |
|---|---|---|---|
| 24 °C, 2 A steady | 5 | 1.84 Ah | **0.9%** (0.5 to 7.0) |
| 24 °C, 4 A pulsed | 3 | 1.81 Ah | 1.8% (1.0 to 2.8) |
| 43 °C, 4 A steady | 4 | 1.80 Ah | 5.7% (3.4 to 6.8) |
| 4 °C, 2 A steady | 6 | **1.23 Ah** | **7.9%** (3.5 to 47.4) |
| 4 °C, 1 A steady | 4 | 1.50 Ah | **13.8%** (11.6 to 19.2) |

- At 2 A, the same type of cell delivered **about a third less capacity at 4 °C than at 24 °C** (1.23 vs 1.84 Ah), and lost roughly **9 times as much** in its first 25 discharges.
- At 4 °C a gentler 1 A load got more capacity out (1.50 Ah) but the cells wore even faster (13.8%).
- Heat hurt too: 43 °C cells at 4 A lost 5.7%, against 1.8% for 24 °C cells at the same 4 A (pulsed), though the load shapes differ.
- Left out on purpose: 7 cells whose temperature or load changed mid-test (B0038 to B0044), B0050 and B0052 (too few usable discharges), one pulsed 2 A cell on its own, and the 24 °C, 4 A pair (B0033, B0034), which disagree with each other (one gains 24%, the other loses 7%) and are too few to call.

**End of life can be estimated from the first 20 discharges, roughly.** End of life here is the first time capacity stays below 80% of the cell's own start for three discharges in a row. Ten cells with clean conditions reached it after discharge 20. Each was predicted by a model that never saw it (leave one cell out):

| Method | Mean error | Median error |
|---|---|---|
| Guess the average of the other cells | 36.3 cycles | 36.1 |
| Extend the cell's own early fade line | 40.4 cycles | 15.6 |
| Ridge regression on early fade, start capacity, temperature and load | **19.3 cycles** | **12.2** |

The regression roughly halves the error of the simple baseline. Its one setting (regularisation strength 1.0) was fixed before scoring, not tuned. Ten cells is a small test, so treat this as a direction, not a product: the worst miss is B0034 (actual 150, predicted 78), the only 24 °C, 4 A cell in the set. Straight-line extrapolation fails because early fade is not straight: some cells barely move for 20 discharges and then drop.

## Messy data, and what the pipeline does with it

The whole run, **7,565 cycles and 7.15 million samples** across 34 cells, takes about 9 seconds on a laptop.

| Problem | Count | What happens |
|---|---|---|
| Cycle with 3 to 9 samples | 17 | quarantined |
| Voltage outside 1.5 to 4.5 V (often with no current at all) | 72 | quarantined |
| Missing or non-finite values | 25 | quarantined |
| Discharge far off its neighbours (NASA notes unexplained "very low capacity" runs at 4 °C) | 55 | kept, excluded from fade fits and end-of-life |
| Capacity jumping up after a long rest | 206 | kept, flagged (cells genuinely recover a little after resting) |
| Charge/discharge pair with efficiency outside 0.9 to 1.1 | 219 of 2,666 | kept, flagged; 196 are 4 °C cycles, where a band that fits 24 °C cells is too tight |

Test conditions are read from the data itself (ambient temperature per cycle, load current while drawing, share of rest inside each discharge), not typed in from the READMEs. That is how the cells whose conditions changed mid-test were caught.

# From NASA's Prognostics Data Repository, download "5. Battery Data Set.zip" and unzip the

# .mat files from sets 1, 3, 4, 5 and 6 into data/raw_all/ (set 1 alone into data/raw/ for the 4-cell run)
.venv/bin/python scripts/build.py          # data/battery.db, results/*.json, results/*.png
.venv/bin/uvicorn battery_metrics.api:app  # http://127.0.0.1:8000/docs
.venv/bin/pytest -q
```

Docker (mount the .mat files; the container builds the database, then serves it):

```bash
docker build -t battery-aging .
docker run -p 8000:8000 -v "$PWD/data/raw_all:/app/data/raw:ro" battery-aging
```

Swift tool (macOS; the tests need Xcode):

File: results/fleet.json
{
  "cells": [
    {
      "battery_id": "B0005",
      "discharges": 168,
      "fade_pct_first_25": 0.5213,
      "low_runs_flagged": 0,
      "start_ah": 1.83,
      "end_ah": 1.2906,
      "fade_pct_per_100": 21.0571,
      "eol_discharge": 107.0,
      "ambient_c": 24.0,
      "mixed_temperature": false,
      "load_a": 2.0,
      "mixed_load": false,
      "pulsed": false,
      "condition": "24 C, 2 A constant"
    },
    {
      "battery_id": "B0006",
      "discharges": 168,
      "fade_pct_first_25": 3.3612,
      "low_runs_flagged": 0,
      "start_ah": 2.008,
      "end_ah": 1.1616,
      "fade_pct_per_100": 25.2662,
      "eol_discharge": 61.0,
      "ambient_c": 24.0,
      "mixed_temperature": false,
      "load_a": 2.0,
      "mixed_load": false,
      "pulsed": false,
      "condition": "24 C, 2 A constant"
    },
    {
      "battery_id": "B0007",
      "discharges": 168,
      "fade_pct_first_25": 0.5136,
      "low_runs_flagged": 0,
      "start_ah": 1.8754,
      "end_ah": 1.4035,
      "fade_pct_per_100": 17.3644,
      "eol_discharge": 126.0,
      "ambient_c": 24.0,
      "mixed_temperature": false,
      "load_a": 2.0,
      "mixed_load": false,
      "pulsed": false,
      "condition": "24 C, 2 A constant"
    },
    {
      "battery_id": "B0018",
      "discharges": 132,
      "fade_pct_first_25": 6.9921,
      "low_runs_flagged": 0,
      "start_ah": 1.8367,
      "end_ah": 1.3507,
      "fade_pct_per_100": 21.4226,
      "eol_discharge": 78.0,
      "ambient_c": 24.0,
      "mixed_temperature": false,
      "load_a": 2.0,
      "mixed_load": false,
      "pulsed": false,
      "condition": "24 C, 2 A constant"
    },
    {
      "battery_id": "B0025",
      "discharges": 28,
      "fade_pct_first_25": 2.8082,
      "low_runs_flagged": 0,
      "start_ah": 1.8413,
      "end_ah": 1.7838,
      "fade_pct_per_100": 13.9724,
      "eol_discharge": null,
      "ambient_c": 24.0,
      "mixed_temperature": false,
      "load_a": 4.0,
      "mixed_load": false,
      "pulsed": true,
      "condition": "24 C, 4 A pulsed"
    },
    {
      "battery_id": "B0026",
      "discharges": 28,
      "fade_pct_first_25": 1.7874,
      "low_runs_flagged": 0,
      "start_ah": 1.8084,
      "end_ah": 1.7668,
      "fade_pct_per_100": -1.9356,
      "eol_discharge": null,
      "ambient_c": 24.0,
      "mixed_temperature": false,
      "load_a": 4.0,
      "mixed_load": false,
      "pulsed": true,
      "condition": "24 C, 4 A pulsed"
    },
    {
      "battery_id": "B0027",
      "discharges": 28,
      "fade_pct_first_25": 1.0173,
      "low_runs_flagged": 0,
      "start_ah": 1.8086,
      "end_ah": 1.7809,
      "fade_pct_per_100": 6.2463,
      "eol_discharge": null,
      "ambient_c": 24.0,
      "mixed_temperature": false,
      "load_a": 4.0,
      "mixed_load": false,
      "pulsed": true,
      "condition": "24 C, 4 A pulsed"
    },
    {
      "battery_id": "B0028",
      "discharges": 28,
      "fade_pct_first_25": 2.5614,
      "low_runs_flagged": 0,
      "start_ah": 1.7947,
      "end_ah": 1.7333,
      "fade_pct_per_100": 14.8402,
      "eol_discharge": null,
      "ambient_c": 24.0,
      "mixed_temperature": false,
      "load_a": 2.0,
      "mixed_load": false,
      "pulsed": true,
      "condition": "24 C, 2 A pulsed"
    },
    {
      "battery_id": "B0029",
      "discharges": 40,
      "fade_pct_first_25": 5.4036,
      "low_runs_flagged": 0,
      "start_ah": 1.81,
      "end_ah": 1.6209,
      "fade_pct_per_100": 28.2859,
      "eol_discharge": null,
      "ambient_c": 43.0,
      "mixed_temperature": false,
      "load_a": 4.0,
      "mixed_load": false,
      "pulsed": false,
      "condition": "43 C, 4 A constant"
    },
    {
      "battery_id": "B0030",
      "discharges": 40,
      "fade_pct_first_25": 5.9417,
      "low_runs_flagged": 0,
      "start_ah": 1.746,
      "end_ah": 1.5721,
      "fade_pct_per_100": 28.1317,
      "eol_discharge": null,
      "ambient_c": 43.0,
      "mixed_temperature": false,
      "load_a": 4.0,
      "mixed_load": false,
      "pulsed": false,
      "condition": "43 C, 4 A constant"
    },
    {
      "battery_id": "B0031",
      "discharges": 40,
      "fade_pct_first_25": 3.3791,
      "low_runs_flagged": 0,
      "start_ah": 1.7988,
      "end_ah": 1.6755,
      "fade_pct_per_100": 17.7483,
      "eol_discharge": null,
      "ambient_c": 43.0,
      "mixed_temperature": false,
      "load_a": 4.0,
      "mixed_load": false,
      "pulsed": false,
      "condition": "43 C, 4 A constant"
    },
    {
      "battery_id": "B0032",
      "discharges": 40,
      "fade_pct_first_25": 6.8319,
      "low_runs_flagged": 0,
      "start_ah": 1.8598,
      "end_ah": 1.6569,
      "fade_pct_per_100": 28.8244,
      "eol_discharge": null,
      "ambient_c": 43.0,
      "mixed_temperature": false,
      "load_a": 4.0,
      "mixed_load": false,
      "pulsed": false,
      "condition": "43 C, 4 A constant"
    },
    {
      "battery_id": "B0033",
      "discharges": 190,
      "fade_pct_first_25": -24.3093,
      "low_runs_flagged": 8,
      "start_ah": 1.316,
      "end_ah": 1.3189,
      "fade_pct_per_100": 13.1656,
      "eol_discharge": null,
      "ambient_c": 24.0,
      "mixed_temperature": false,
      "load_a": 4.0,
      "mixed_load": false,
      "pulsed": false,
      "condition": "24 C, 4 A constant"
    },
    {
      "battery_id": "B0034",
      "discharges": 197,
      "fade_pct_first_25": 6.5781,
      "low_runs_flagged": 1,
      "start_ah": 1.6149,
      "end_ah": 1.3029,
      "fade_pct_per_100": 7.3925,
      "eol_discharge": 150.0,
      "ambient_c": 24.0,
      "mixed_temperature": false,
      "load_a": 4.0,
      "mixed_load": false,
      "pulsed": false,
      "condition": "24 C, 4 A constant"
    },
    {
      "battery_id": "B0036",
      "discharges": 196,
      "fade_pct_first_25": 0.9009,
      "low_runs_flagged": 1,
      "start_ah": 1.7983,
      "end_ah": 1.575,
      "fade_pct_per_100": 6.0381,
      "eol_discharge": null,
      "ambient_c": 24.0,
      "mixed_temperature": false,
      "load_a": 2.0,
      "mixed_load": false,
      "pulsed": false,
      "condition": "24 C, 2 A constant"
    },
    {
      "battery_id": "B0038",
      "discharges": 47,
      "fade_pct_first_25": -68.8676,
      "low_runs_flagged": 1,
      "start_ah": 1.0556,
      "end_ah": 1.7251,
      "fade_pct_per_100": -148.2083,
      "eol_discharge": null,
      "ambient_c": 44.0,
      "mixed_temperature": true,
      "load_a": 1.0,
      "mixed_load": true,
      "pulsed": false,
      "condition": "mixed conditions"
    },
    {
      "battery_id": "B0039",
      "discharges": 47,
      "fade_pct_first_25": -279.0476,
      "low_runs_flagged": 4,
      "start_ah": 0.4654,
      "end_ah": 1.6081,
      "fade_pct_per_100": -542.9385,
      "eol_discharge": null,
      "ambient_c": 44.0,
      "mixed_temperature": true,
      "load_a": 1.0,
      "mixed_load": true,
      "pulsed": false,
      "condition": "mixed conditions"
    },
    {
      "battery_id": "B0040",
      "discharges": 47,
      "fade_pct_first_25": -123.7814,
      "low_runs_flagged": 4,
      "start_ah": 0.7739,
      "end_ah": 1.6469,
      "fade_pct_per_100": -314.1032,
      "eol_discharge": null,
      "ambient_c": 44.0,
      "mixed_temperature": true,
      "load_a": 1.0,
      "mixed_load": true,
      "pulsed": false,
      "condition": "mixed conditions"
    },
    {
      "battery_id": "B0041",
      "discharges": 64,
      "fade_pct_first_25": 19.9385,
      "low_runs_flagged": 2,
      "start_ah": 0.0492,
      "end_ah": 0.8467,
      "fade_pct_per_100": -3945.6434,
      "eol_discharge": 9.0,
      "ambient_c": 4.0,
      "mixed_temperature": false,
      "load_a": 4.0,
      "mixed_load": true,
      "pulsed": false,
      "condition": "mixed conditions"
    },
    {
      "battery_id": "B0042",
      "discharges": 109,
      "fade_pct_first_25": 3.556,
      "low_runs_flagged": 4,
      "start_ah": 1.7254,
      "end_ah": 1.355,
      "fade_pct_per_100": 43.0645,
      "eol_discharge": 41.0,
      "ambient_c": 4.0,
      "mixed_temperature": true,
      "load_a": 2.0,
      "mixed_load": true,
      "pulsed": false,
      "condition": "mixed conditions"
    },
    {
      "battery_id": "B0043",
      "discharges": 109,
      "fade_pct_first_25": 6.0168,
      "low_runs_flagged": 4,
      "start_ah": 1.6786,
      "end_ah": 1.2984,
      "fade_pct_per_100": 40.8945,
      "eol_discharge": 41.0,
      "ambient_c": 4.0,
      "mixed_temperature": true,
      "load_a": 2.0,
      "mixed_load": true,
      "pulsed": false,
      "condition": "mixed conditions"
    },
    {
      "battery_id": "B0044",
      "discharges": 109,
      "fade_pct_first_25": 7.4624,
      "low_runs_flagged": 4,
      "start_ah": 1.6506,
      "end_ah": 1.2667,
      "fade_pct_per_100": 41.1833,
      "eol_discharge": 41.0,
      "ambient_c": 4.0,
      "mixed_temperature": true,
      "load_a": 2.0,
      "mixed_load": true,
      "pulsed": false,
      "condition": "mixed conditions"
    },
    {
      "battery_id": "B0045",
      "discharges": 72,
      "fade_pct_first_25": 19.1539,
      "low_runs_flagged": 0,
      "start_ah": 0.8832,
      "end_ah": 0.6276,
      "fade_pct_per_100": 40.2272,
      "eol_discharge": 28.0,
      "ambient_c": 4.0,
      "mixed_temperature": false,
      "load_a": 1.0,
      "mixed_load": false,
      "pulsed": false,
      "condition": "4 C, 1 A constant"
    },
    {
      "battery_id": "B0046",
      "discharges": 72,
      "fade_pct_first_25": 11.5957,
      "low_runs_flagged": 2,
      "start_ah": 1.5012,
      "end_ah": 1.1724,
      "fade_pct_per_100": 36.9382,
      "eol_discharge": 42.0,
      "ambient_c": 4.0,
      "mixed_temperature": false,
      "load_a": 1.0,
      "mixed_load": false,
      "pulsed": false,
      "condition": "4 C, 1 A constant"
    },
    {
      "battery_id": "B0047",
      "discharges": 72,
      "fade_pct_first_25": 15.0345,
      "low_runs_flagged": 2,
      "start_ah": 1.5061,
      "end_ah": 1.1752,
      "fade_pct_per_100": 34.0644,
      "eol_discharge": 38.0,
      "ambient_c": 4.0,
      "mixed_temperature": false,
      "load_a": 1.0,
      "mixed_load": false,
      "pulsed": false,
      "condition": "4 C, 1 A constant"
    },
    {
      "battery_id": "B0048",
      "discharges": 72,
      "fade_pct_first_25": 12.5407,
      "low_runs_flagged": 2,
      "start_ah": 1.497,
      "end_ah": 1.2498,
      "fade_pct_per_100": 27.1832,
      "eol_discharge": 47.0,
      "ambient_c": 4.0,
      "mixed_temperature": false,
      "load_a": 1.0,
      "mixed_load": false,
      "pulsed": false,
      "condition": "4 C, 1 A constant"
    },
    {
      "battery_id": "B0049",
      "discharges": 25,
      "fade_pct_first_25": 47.44,
      "low_runs_flagged": 3,
      "start_ah": 1.3615,
      "end_ah": 0.7156,
      "fade_pct_per_100": 198.4536,
      "eol_discharge": 6.0,
      "ambient_c": 4.0,
      "mixed_temperature": false,
      "load_a": 2.0,
      "mixed_load": false,
      "pulsed": false,
      "condition": "4 C, 2 A constant"
    },
    {
      "battery_id": "B0050",
      "discharges": 16,
      "fade_pct_first_25": null,
      "low_runs_flagged": 6,
      "start_ah": 1.5489,
      "end_ah": 1.3499,
      "fade_pct_per_100": 681.7932,
      "eol_discharge": null,
      "ambient_c": 4.0,
      "mixed_temperature": false,
      "load_a": 2.0,
      "mixed_load": false,
      "pulsed": false,
      "condition": "4 C, 2 A constant"
    },
    {
      "battery_id": "B0051",
      "discharges": 25,
      "fade_pct_first_25": 41.5766,
      "low_runs_flagged": 3,
      "start_ah": 1.201,
      "end_ah": 0.7017,
      "fade_pct_per_100": 182.3037,
      "eol_discharge": 6.0,
      "ambient_c": 4.0,
      "mixed_temperature": false,
      "load_a": 2.0,
      "mixed_load": false,
      "pulsed": false,
      "condition": "4 C, 2 A constant"
    },
    {
      "battery_id": "B0052",
      "discharges": 4,
      "fade_pct_first_25": null,
      "low_runs_flagged": 1,
      "start_ah": null,
      "end_ah": null,
      "fade_pct_per_100": null,
      "eol_discharge": null,
      "ambient_c": 4.0,
      "mixed_temperature": false,
      "load_a": 2.0,
      "mixed_load": false,
      "pulsed": false,
      "condition": "4 C, 2 A constant"
    },
    {
      "battery_id": "B0053",
      "discharges": 55,
      "fade_pct_first_25": 7.6515,
      "low_runs_flagged": 0,
      "start_ah": 1.1273,
      "end_ah": 1.0429,
      "fade_pct_per_100": 12.635,
      "eol_discharge": null,
      "ambient_c": 4.0,
      "mixed_temperature": false,
      "load_a": 2.0,
      "mixed_load": false,
      "pulsed": false,
      "condition": "4 C, 2 A constant"
    },
    {
      "battery_id": "B0054",
      "discharges": 102,
      "fade_pct_first_25": 3.5487,
      "low_runs_flagged": 1,
      "start_ah": 1.0931,
      "end_ah": 0.8486,
      "fade_pct_per_100": 20.1975,
      "eol_discharge": 82.0,
      "ambient_c": 4.0,
      "mixed_temperature": false,
      "load_a": 2.0,
      "mixed_load": false,
      "pulsed": false,
      "condition": "4 C, 2 A constant"
    },
    {
      "battery_id": "B0055",
      "discharges": 102,
      "fade_pct_first_25": 8.1182,
      "low_runs_flagged": 1,
      "start_ah": 1.2544,
      "end_ah": 1.0089,
      "fade_pct_per_100": 14.73,
      "eol_discharge": null,
      "ambient_c": 4.0,
      "mixed_temperature": false,
      "load_a": 2.0,
      "mixed_load": false,
      "pulsed": false,
      "condition": "4 C, 2 A constant"
    },
    {
      "battery_id": "B0056",
      "discharges": 102,
      "fade_pct_first_25": 3.5117,
      "low_runs_flagged": 1,
      "start_ah": 1.2945,
      "end_ah": 1.1265,
      "fade_pct_per_100": 9.8116,
      "eol_discharge": null,
      "ambient_c": 4.0,
      "mixed_temperature": false,
      "load_a": 2.0,
      "mixed_load": false,
      "pulsed": false,
      "condition": "4 C, 2 A constant"
    }
  ],
  "by_condition": [
    {
      "condition": "24 C, 2 A constant",
      "cells": 5,
      "ids": "B0005, B0006, B0007, B0018, B0036",
      "start_ah": 1.837,
      "fade_pct_first_25": 0.901,
      "fade_min": 0.514,
      "fade_max": 6.992
    },
    {
      "condition": "24 C, 2 A pulsed",
      "cells": 1,
      "ids": "B0028",
      "start_ah": 1.795,
      "fade_pct_first_25": 2.561,
      "fade_min": 2.561,
      "fade_max": 2.561
    },
    {
      "condition": "24 C, 4 A constant",
      "cells": 2,
      "ids": "B0033, B0034",
      "start_ah": 1.465,
      "fade_pct_first_25": -8.866,
      "fade_min": -24.309,
      "fade_max": 6.578
    },
    {
      "condition": "24 C, 4 A pulsed",
      "cells": 3,
      "ids": "B0025, B0026, B0027",
      "start_ah": 1.809,
      "fade_pct_first_25": 1.787,
      "fade_min": 1.017,
      "fade_max": 2.808
    },
    {
      "condition": "4 C, 1 A constant",
      "cells": 4,
      "ids": "B0045, B0046, B0047, B0048",
      "start_ah": 1.499,
      "fade_pct_first_25": 13.788,
      "fade_min": 11.596,
      "fade_max": 19.154
    },
    {
      "condition": "4 C, 2 A constant",
      "cells": 6,
      "ids": "B0049, B0051, B0053, B0054, B0055, B0056",
      "start_ah": 1.228,
      "fade_pct_first_25": 7.885,
      "fade_min": 3.512,
      "fade_max": 47.44
    },
    {
      "condition": "43 C, 4 A constant",
      "cells": 4,
      "ids": "B0029, B0030, B0031, B0032",
      "start_ah": 1.804,
      "fade_pct_first_25": 5.673,
      "fade_min": 3.379,
      "fade_max": 6.832
    }
  ],
  "low_runs_flagged": 55,
  "eol_prediction": {
    "cells_scored": 10,
    "cells_never_reached_eol": 13,
    "cells_died_inside_window": 0,
    "early_discharges_used": 20,
    "per_cell": [
      {
        "battery_id": "B0005",
        "condition": "24 C, 2 A constant",
        "actual": 107,
        "mean": 72,
        "extrapolate": 178,
        "regression": 107
      },
      {
        "battery_id": "B0006",
        "condition": "24 C, 2 A constant",
        "actual": 61,
        "mean": 78,
        "extrapolate": 49,
        "regression": 92
      },
      {
        "battery_id": "B0007",
        "condition": "24 C, 2 A constant",
        "actual": 126,
        "mean": 70,
        "extrapolate": 211,
        "regression": 97
      },
      {
        "battery_id": "B0018",
        "condition": "24 C, 2 A constant",
        "actual": 78,
        "mean": 76,
        "extrapolate": 65,
        "regression": 96
      },
      {
        "battery_id": "B0034",
        "condition": "24 C, 4 A constant",
        "actual": 150,
        "mean": 68,
        "extrapolate": 33,
        "regression": 78
      },
      {
        "battery_id": "B0045",
        "condition": "4 C, 1 A constant",
        "actual": 28,
        "mean": 81,
        "extrapolate": 15,
        "regression": 41
      },
      {
        "battery_id": "B0046",
        "condition": "4 C, 1 A constant",
        "actual": 42,
        "mean": 80,
        "extrapolate": 30,
        "regression": 45
      },
      {
        "battery_id": "B0047",
        "condition": "4 C, 1 A constant",
        "actual": 38,
        "mean": 80,
        "extrapolate": 24,
        "regression": 28
      },
      {
        "battery_id": "B0048",
        "condition": "4 C, 1 A constant",
        "actual": 47,
        "mean": 79,
        "extrapolate": 30,
        "regression": 41
      },
      {
        "battery_id": "B0054",
        "condition": "4 C, 2 A constant",
        "actual": 82,
        "mean": 75,
        "extrapolate": 33,
        "regression": 94
      }
    ],
    "mae_mean": 36.3,
    "median_ae_mean": 36.1,
    "scored_mean": 10,
    "mae_extrapolate": 40.4,
    "median_ae_extrapolate": 15.6,
    "scored_extrapolate": 10,
    "mae_regression": 19.3,
    "median_ae_regression": 12.2,
    "scored_regression": 10
  }
}

File: results/summary.json (part 1 of 2)
{
  "batteries": {
    "B0005": {
      "discharges": 168,
      "first_capacity_ah": 1.8512,
      "last_capacity_ah": 1.3222,
      "fade_pct": 28.5736,
      "fade_ah_per_100_cycles": 0.3854,
      "eol_ah": 1.4,
      "eol_discharge": 124,
      "capacity_vs_nasa_mean_abs_ah": 0.0033,
      "capacity_vs_nasa_max_abs_ah": 0.0053,
      "energy_first_wh": 6.573,
      "energy_last_wh": 4.592,
      "median_coulombic_efficiency": 0.99,
      "flagged_charges": 0,
      "recoveries_after_rest": 5,
      "re_first_ohm": 0.0447,
      "re_last_ohm": 0.05,
      "quarantined_cycles": 2
    },
    "B0006": {
      "discharges": 168,
      "first_capacity_ah": 2.03,
      "last_capacity_ah": 1.1828,
      "fade_pct": 41.734,
      "fade_ah_per_100_cycles": 0.5074,
      "eol_ah": 1.4,
      "eol_discharge": 109,
      "capacity_vs_nasa_mean_abs_ah": 0.0033,
      "capacity_vs_nasa_max_abs_ah": 0.0053,
      "energy_first_wh": 7.239,
      "energy_last_wh": 4.033,
      "median_coulombic_efficiency": 0.991,
      "flagged_charges": 0,
      "recoveries_after_rest": 6,
      "re_first_ohm": 0.0612,
      "re_last_ohm": 0.0736,
      "quarantined_cycles": 2
    },
    "B0007": {
      "discharges": 168,
      "first_capacity_ah": 1.8858,
      "last_capacity_ah": 1.4296,
      "fade_pct": 24.1905,
      "fade_ah_per_100_cycles": 0.3257,
      "eol_ah": 1.4,
      "eol_discharge": 166,
      "capacity_vs_nasa_mean_abs_ah": 0.0033,
      "capacity_vs_nasa_max_abs_ah": 0.0053,
      "energy_first_wh": 6.756,
      "energy_last_wh": 5.059,
      "median_coulombic_efficiency": 0.994,
      "flagged_charges": 0,
      "recoveries_after_rest": 4,
      "re_first_ohm": 0.0382,
      "re_last_ohm": 0.0671,
      "quarantined_cycles": 2
    },
    "B0018": {
      "discharges": 132,
      "first_capacity_ah": 1.8522,
      "last_capacity_ah": 1.337,
      "fade_pct": 27.8147,
      "fade_ah_per_100_cycles": 0.3935,
      "eol_ah": 1.4,
      "eol_discharge": 97,
      "capacity_vs_nasa_mean_abs_ah": 0.0035,
      "capacity_vs_nasa_max_abs_ah": 0.0041,
      "energy_first_wh": 6.588,
      "energy_last_wh": 4.675,
      "median_coulombic_efficiency": 0.982,
      "flagged_charges": 1,
      "recoveries_after_rest": 9,
      "re_first_ohm": 0.0652,
      "re_last_ohm": 0.0661,
      "quarantined_cycles": 1
    },
    "B0025": {
      "discharges": 28,
      "first_capacity_ah": 1.8413,
      "last_capacity_ah": 1.7613,
      "fade_pct": 4.3478,
      "fade_ah_per_100_cycles": 0.2573,
      "eol_ah": 1.4,
      "eol_discharge": null,
      "capacity_vs_nasa_mean_abs_ah": 0.0062,
      "capacity_vs_nasa_max_abs_ah": 0.0065,
      "energy_first_wh": 6.241,
      "energy_last_wh": 5.946,
      "median_coulombic_efficiency": 0.988,
      "flagged_charges": 0,
      "recoveries_after_rest": 2,
      "re_first_ohm": 0.0506,
      "re_last_ohm": 0.0497,
      "quarantined_cycles": 1
    },
    "B0026": {
      "discharges": 28,
      "first_capacity_ah": 1.8076,
      "last_capacity_ah": 1.7622,
      "fade_pct": 2.5079,
      "fade_ah_per_100_cycles": -0.035,
      "eol_ah": 1.4,
      "eol_discharge": 6,
      "capacity_vs_nasa_mean_abs_ah": 0.0062,
      "capacity_vs_nasa_max_abs_ah": 0.0065,
      "energy_first_wh": 6.105,
      "energy_last_wh": 5.935,
      "median_coulombic_efficiency": 0.988,
      "flagged_charges": 1,
      "recoveries_after_rest": 3,
      "re_first_ohm": 0.0927,
      "re_last_ohm": 0.0904,
      "quarantined_cycles": 1
    },
    "B0027": {
      "discharges": 28,
      "first_capacity_ah": 1.8177,
      "last_capacity_ah": 1.7636,
      "fade_pct": 2.9731,
      "fade_ah_per_100_cycles": 0.113,
      "eol_ah": 1.4,
      "eol_discharge": null,
      "capacity_vs_nasa_mean_abs_ah": 0.0061,
      "capacity_vs_nasa_max_abs_ah": 0.0065,
      "energy_first_wh": 5.947,
      "energy_last_wh": 5.657,
      "median_coulombic_efficiency": 0.991,
      "flagged_charges": 0,
      "recoveries_after_rest": 2,
      "re_first_ohm": 0.0908,
      "re_last_ohm": 0.0997,
      "quarantined_cycles": 1
    },
    "B0028": {
      "discharges": 28,
      "first_capacity_ah": 1.8019,
      "last_capacity_ah": 1.714,
      "fade_pct": 4.8773,
      "fade_ah_per_100_cycles": 0.2663,
      "eol_ah": 1.4,
      "eol_discharge": null,
      "capacity_vs_nasa_mean_abs_ah": 0.0031,
      "capacity_vs_nasa_max_abs_ah": 0.0033,
      "energy_first_wh": 6.415,
      "energy_last_wh": 6.11,
      "median_coulombic_efficiency": 0.996,
      "flagged_charges": 0,
      "recoveries_after_rest": 0,
      "re_first_ohm": 0.0814,
      "re_last_ohm": 0.0797,
      "quarantined_cycles": 1
    },
    "B0029": {
      "discharges": 40,
      "first_capacity_ah": 1.6919,
      "last_capacity_ah": 1.6054,
      "fade_pct": 5.108,
      "fade_ah_per_100_cycles": 0.512,
      "eol_ah": 1.4,
      "eol_discharge": null,
      "capacity_vs_nasa_mean_abs_ah": 0.0062,
      "capacity_vs_nasa_max_abs_ah": 0.0066,
      "energy_first_wh": 5.827,
      "energy_last_wh": 5.558,
      "median_coulombic_efficiency": 0.983,
      "flagged_charges": 0,
      "recoveries_after_rest": 2,
      "re_first_ohm": 0.0283,
      "re_last_ohm": 0.0282,
      "quarantined_cycles": 0
    },
    "B0030": {
      "discharges": 40,
      "first_capacity_ah": 1.6504,
      "last_capacity_ah": 1.5561,
      "fade_pct": 5.713,
      "fade_ah_per_100_cycles": 0.4912,
      "eol_ah": 1.4,
      "eol_discharge": null,
      "capacity_vs_nasa_mean_abs_ah": 0.0062,
      "capacity_vs_nasa_max_abs_ah": 0.0066,
      "energy_first_wh": 5.663,
      "energy_last_wh": 5.34,
      "median_coulombic_efficiency": 0.981,
      "flagged_charges": 0,
      "recoveries_after_rest": 2,
      "re_first_ohm": 0.0634,
      "re_last_ohm": 0.0646,
      "quarantined_cycles": 0
    },
    "B0031": {
      "discharges": 40,
      "first_capacity_ah": 1.6611,
      "last_capacity_ah": 1.6608,
      "fade_pct": 0.0211,
      "fade_ah_per_100_cycles": 0.3192,
      "eol_ah": 1.4,
      "eol_discharge": null,
      "capacity_vs_nasa_mean_abs_ah": 0.0061,
      "capacity_vs_nasa_max_abs_ah": 0.0065,
      "energy_first_wh": 5.634,
      "energy_last_wh": 5.71,
      "median_coulombic_efficiency": 0.984,
      "flagged_charges": 0,
      "recoveries_after_rest": 3,
      "re_first_ohm": 0.0401,
      "re_last_ohm": 0.0407,
      "quarantined_cycles": 0
    },
    "B0032": {
      "discharges": 40,
      "first_capacity_ah": 1.6993,
      "last_capacity_ah": 1.6292,
      "fade_pct": 4.1221,
      "fade_ah_per_100_cycles": 0.5361,
      "eol_ah": 1.4,
      "eol_discharge": null,
      "capacity_vs_nasa_mean_abs_ah": 0.0061,
      "capacity_vs_nasa_max_abs_ah": 0.0066,
      "energy_first_wh": 5.617,
      "energy_last_wh": 5.421,
      "median_coulombic_efficiency": 0.987,
      "flagged_charges": 0,
      "recoveries_after_rest": 2,
      "re_first_ohm": 0.0707,
      "re_last_ohm": 0.0723,
      "quarantined_cycles": 0
    },
    "B0033": {
      "discharges": 190,
      "first_capacity_ah": 0.0628,
      "last_capacity_ah": 1.3061,
      "fade_pct": -1980.6642,
      "fade_ah_per_100_cycles": 0.1653,
      "eol_ah": 1.4,
      "eol_discharge": 1,
      "capacity_vs_nasa_mean_abs_ah": 0.0076,
      "capacity_vs_nasa_max_abs_ah": 0.0092,
      "energy_first_wh": 0.47,
      "energy_last_wh": 4.176,
      "median_coulombic_efficiency": 0.986,
      "flagged_charges": 3,
      "recoveries_after_rest": 14,
      "re_first_ohm": 0.1037,
      "re_last_ohm": 0.0858,
      "quarantined_cycles": 9
    },
    "B0034": {
      "discharges": 197,
      "first_capacity_ah": 0.7403,
      "last_capacity_ah": 1.2711,
      "fade_pct": -71.7064,
      "fade_ah_per_100_cycles": 0.1077,
      "eol_ah": 1.4,
      "eol_discharge": 1,
      "capacity_vs_nasa_mean_abs_ah": 0.0076,
      "capacity_vs_nasa_max_abs_ah": 0.0092,
      "energy_first_wh": 2.754,
      "energy_last_wh": 4.161,
      "median_coulombic_efficiency": 0.985,
      "flagged_charges": 0,
      "recoveries_after_rest": 14,
      "re_first_ohm": 0.1256,
      "re_last_ohm": 0.1278,
      "quarantined_cycles": 2
    },
    "B0036": {
      "discharges": 196,
      "first_capacity_ah": 0.9992,
      "last_capacity_ah": 1.5546,
      "fade_pct": -55.5865,
      "fade_ah_per_100_cycles": 0.0961,
      "eol_ah": 1.4,
      "eol_discharge": 1,
      "capacity_vs_nasa_mean_abs_ah": 0.0038,
      "capacity_vs_nasa_max_abs_ah": 0.0046,
      "energy_first_wh": 3.301,
      "energy_last_wh": 5.339,
      "median_coulombic_efficiency": 0.994,
      "flagged_charges": 0,
      "recoveries_after_rest": 3,
      "re_first_ohm": 0.1055,
      "re_last_ohm": 0.1045,
      "quarantined_cycles": 3
    },
    "B0038": {
      "discharges": 47,
      "first_capacity_ah": 0.8924,
      "last_capacity_ah": 1.5232,
      "fade_pct": -70.6962,
      "fade_ah_per_100_cycles": -1.6183,
      "eol_ah": 1.4,
      "eol_discharge": 1,
      "capacity_vs_nasa_mean_abs_ah": 0.0032,
      "capacity_vs_nasa_max_abs_ah": 0.0069,
      "energy_first_wh": 3.082,
      "energy_last_wh": 4.938,
      "median_coulombic_efficiency": 0.995,
      "flagged_charges": 2,
      "recoveries_after_rest": 3,
      "re_first_ohm": 0.1074,
      "re_last_ohm": 0.1564,
      "quarantined_cycles": 1
    },
    "B0039": {
      "discharges": 47,
      "first_capacity_ah": 0.1134,
      "last_capacity_ah": 1.3085,
      "fade_pct": -1053.6671,
      "fade_ah_per_100_cycles": -2.9103,
      "eol_ah": 1.4,
      "eol_discharge": 1,
      "capacity_vs_nasa_mean_abs_ah": 0.0031,
      "capacity_vs_nasa_max_abs_ah": 0.0068,
      "energy_first_wh": 1.264,
      "energy_last_wh": 4.262,
      "median_coulombic_efficiency": 0.994,
      "flagged_charges": 3,
      "recoveries_after_rest": 2,
      "re_first_ohm": 0.1041,
      "re_last_ohm": 0.1065,
      "quarantined_cycles": 1
    },
    "B0040": {
      "discharges": 47,
      "first_capacity_ah": 0.6678,
      "last_capacity_ah": 0.5501,
      "fade_pct": 17.6245,
      "fade_ah_per_100_cycles": -1.6324,
      "eol_ah": 1.4,
      "eol_discharge": 1,
      "capacity_vs_nasa_mean_abs_ah": 0.0031,
      "capacity_vs_nasa_max_abs_ah": 0.0069,
      "energy_first_wh": 1.966,
      "energy_last_wh": 1.748,
      "median_coulombic_efficiency": 0.999,
      "flagged_charges": 4,
      "recoveries_after_rest": 4,
      "re_first_ohm": 0.1188,
      "re_last_ohm": 0.1385,
      "quarantined_cycles": 1
    },
    "B0041": {
      "discharges": 64,
      "first_capacity_ah": 0.049,
      "last_capacity_ah": 0.8345,
      "fade_pct": -1601.8718,
      "fade_ah_per_100_cycles": -1.9503,
      "eol_ah": 1.4,
      "eol_discharge": 1,
      "capacity_vs_nasa_mean_abs_ah": 0.005,
      "capacity_vs_nasa_max_abs_ah": 0.0073,
      "energy_first_wh": 0.17,
      "energy_last_wh": 3.098,
      "median_coulombic_efficiency": 0.826,
      "flagged_charges": 35,
      "recoveries_after_rest": 1,
      "re_first_ohm": 0.0535,
      "re_last_ohm": 0.0572,
      "quarantined_cycles": 4
    },
    "B0042": {
      "discharges": 109,
      "first_capacity_ah": 1.7259,
      "last_capacity_ah": 1.3355,
      "fade_pct": 22.6177,
      "fade_ah_per_100_cycles": 0.737,
      "eol_ah": 1.4,
      "eol_discharge": 42,
      "capacity_vs_nasa_mean_abs_ah": 0.0178,
      "capacity_vs_nasa_max_abs_ah": 1.4683,
      "energy_first_wh": 6.146,
      "energy_last_wh": 4.721,
      "median_coulombic_efficiency": 0.996,
      "flagged_charges": 13,
      "recoveries_after_rest": 8,
      "re_first_ohm": 0.0759,
      "re_last_ohm": 0.079,
      "quarantined_cycles": 5
    },
    "B0043": {
      "discharges": 109,
      "first_capacity_ah": 1.711,
      "last_capacity_ah": 1.2749,
      "fade_pct": 25.4898,
      "fade_ah_per_100_cycles": 0.6769,
      "eol_ah": 1.4,
      "eol_discharge": 42,
      "capacity_vs_nasa_mean_abs_ah": 0.0176,
      "capacity_vs_nasa_max_abs_ah": 1.4509,
      "energy_first_wh": 6.037,
      "energy_last_wh": 4.438,
      "median_coulombic_efficiency": 0.99,
      "flagged_charges": 37,
      "recoveries_after_rest": 2,
      "re_first_ohm": 0.0695,
      "re_last_ohm": 0.0782,
      "quarantined_cycles": 5
    },
    "B0044": {
      "discharges": 109,
      "first_capacity_ah": 1.6837,
      "last_capacity_ah": 1.2467,
      "fade_pct": 25.9564,
      "fade_ah_per_100_cycles": 0.6701,
      "eol_ah": 1.4,
      "eol_discharge": 42,
      "capacity_vs_nasa_mean_abs_ah": 0.0176,
      "capacity_vs_nasa_max_abs_ah": 1.4545,
      "energy_first_wh": 5.808,
      "energy_last_wh": 4.231,
      "median_coulombic_efficiency": 0.992,
      "flagged_charges": 32,
      "recoveries_after_rest": 2,
      "re_first_ohm": 0.0802,
      "re_last_ohm": 0.0847,
      "quarantined_cycles": 5
    },
    "B0045": {
      "discharges": 72,
      "first_capacity_ah": 1.08,
      "last_capacity_ah": 0.6047,
      "fade_pct": 44.0088,
      "fade_ah_per_100_cycles": 0.3553,
      "eol_ah": 1.4,
      "eol_discharge": 1,
      "capacity_vs_nasa_mean_abs_ah": 0.0188,
      "capacity_vs_nasa_max_abs_ah": 0.6593,
      "energy_first_wh": 3.902,
      "energy_last_wh": 2.335,
      "median_coulombic_efficiency": 0.994,
      "flagged_charges": 4,
      "recoveries_after_rest": 4,
      "re_first_ohm": 0.0726,
      "re_last_ohm": 0.0739,
      "quarantined_cycles": 0
    },
    "B0046": {
      "discharges": 72,
      "first_capacity_ah": 1.7263,
      "last_capacity_ah": 1.1516,
      "fade_pct": 33.292,
      "fade_ah_per_100_cycles": 0.5703,
      "eol_ah": 1.4,
      "eol_discharge": 17,
      "capacity_vs_nasa_mean_abs_ah": 0.0326,
      "capacity_vs_nasa_max_abs_ah": 0.995,
      "energy_first_wh": 6.166,
      "energy_last_wh": 4.107,
      "median_coulombic_efficiency": 0.997,
      "flagged_charges": 6,
      "recoveries_after_rest": 4,
      "re_first_ohm": 0.0919,
      "re_last_ohm": 0.0808,
      "quarantined_cycles": 0
    },
    "B0047": {
      "discharges": 72,
      "first_capacity_ah": 1.6724,
      "last_capacity_ah": 1.1545,
      "fade_pct": 30.9669,
      "fade_ah_per_100_cycles": 0.5295,
      "eol_ah": 1.4,
      "eol_discharge": 10,
      "capacity_vs_nasa_mean_abs_ah": 0.0322,
      "capacity_vs_nasa_max_abs_ah": 0.9828,
      "energy_first_wh": 5.925,
      "energy_last_wh": 4.0,
      "median_coulombic_efficiency": 0.992,
      "flagged_charges": 6,
      "recoveries_after_rest": 5,
      "re_first_ohm": 0.0561,
      "re_last_ohm": 0.073,
      "quarantined_cycles": 0
    },
    "B0048": {
      "discharges": 72,
      "first_capacity_ah": 1.6561,
      "last_capacity_ah": 1.2209,
      "fade_pct": 26.2756,
      "fade_ah_per_100_cycles": 0.429,
      "eol_ah": 1.4,
      "eol_discharge": 12,
      "capacity_vs_nasa_mean_abs_ah": 0.0323,
      "capacity_vs_nasa_max_abs_ah": 0.9848,
      "energy_first_wh": 5.743,
      "energy_last_wh": 4.153,
      "median_coulombic_efficiency": 0.994,
      "flagged_charges": 6,
      "recoveries_after_rest": 4,
      "re_first_ohm": 0.078,
      "re_last_ohm": 0.0805,
      "quarantined_cycles": 0
    },
    "B0049": {
      "discharges": 25,
      "first_capacity_ah": 0.8556,
      "last_capacity_ah": 0.6883,
      "fade_pct": 19.5448,
      "fade_ah_per_100_cycles": 3.3223,
      "eol_ah": 1.4,
      "eol_discharge": 1,
      "capacity_vs_nasa_mean_abs_ah": 0.0077,
      "capacity_vs_nasa_max_abs_ah": 0.1209,
      "energy_first_wh": 2.883,
      "energy_last_wh": 2.782,
      "median_coulombic_efficiency": 0.975,
      "flagged_charges": 3,
      "recoveries_after_rest": 9,
      "re_first_ohm": 0.0487,
      "re_last_ohm": 0.0719,
      "quarantined_cycles": 1
    },
    "B0050": {
      "discharges": 16,
      "first_capacity_ah": 0.8603,
      "last_capacity_ah": 0.275,
      "fade_pct": 68.0314,
      "fade_ah_per_100_cycles": 10.0289,
      "eol_ah": 1.4,
      "eol_discharge": 1,
      "capacity_vs_nasa_mean_abs_ah": 0.0103,
      "capacity_vs_nasa_max_abs_ah": 0.1207,
      "energy_first_wh": 2.853,
      "energy_last_wh": 1.055,
      "median_coulombic_efficiency": 0.967,
      "flagged_charges": 4,
      "recoveries_after_rest": 6,
      "re_first_ohm": 0.0846,
      "re_last_ohm": -5470.6838,
      "quarantined_cycles": 20
    },
    "B0051": {
      "discharges": 25,
      "first_capacity_ah": 0.6407,
      "last_capacity_ah": 0.6748,
      "fade_pct": -5.3305,
      "fade_ah_per_100_cycles": 2.7146,
      "eol_ah": 1.4,
      "eol_discharge": 1,
      "capacity_vs_nasa_mean_abs_ah": 0.0076,
      "capacity_vs_nasa_max_abs_ah": 0.1194,
      "energy_first_wh": 2.074,
      "energy_last_wh": 2.392,
      "median_coulombic_efficiency": 0.977,
      "flagged_charges": 5,
      "recoveries_after_rest": 4,
      "re_first_ohm": 0.0714,
      "re_last_ohm": 0.0804,
      "quarantined_cycles": 1
    },
    "B0052": {
      "discharges": 4,
      "first_capacity_ah": 0.8579,
      "last_capacity_ah": 1.3487,
      "fade_pct": -57.2168,
      "fade_ah_per_100_cycles": -14.2494,
      "eol_ah": 1.4,
      "eol_discharge": 1,
      "capacity_vs_nasa_mean_abs_ah": 0.0028,
      "capacity_vs_nasa_max_abs_ah": 0.0029,
      "energy_first_wh": 2.651,
      "energy_last_wh": 4.478,
      "median_coulombic_efficiency": 0.93,
      "flagged_charges": 1,
      "recoveries_after_rest": 1,
      "re_first_ohm": 0.0784,
      "re_last_ohm": -4050.7545,
      "quarantined_cycles": 43
    },
    "B0053": {
      "discharges": 55,
      "first_capacity_ah": 1.0658,
      "last_capacity_ah": 1.0064,
      "fade_pct": 5.5742,
      "fade_ah_per_100_cycles": 0.1424,
      "eol_ah": 1.4,
      "eol_discharge": 1,
      "capacity_vs_nasa_mean_abs_ah": 0.0036,
      "capacity_vs_nasa_max_abs_ah": 0.0039,
      "energy_first_wh": 3.999,
      "energy_last_wh": 3.981,
      "median_coulombic_efficiency": 0.995,
      "flagged_charges": 0,
      "recoveries_after_rest": 2,
      "re_first_ohm": 0.1009,
      "re_last_ohm": 0.102,
      "quarantined_cycles": 1
    },
    "B0054": {
      "discharges": 102,
      "first_capacity_ah": 0.7371,
      "last_capacity_ah": 0.8335,
      "fade_pct": -13.0831,
      "fade_ah_per_100_cycles": 0.2023,
      "eol_ah": 1.4,
      "eol_discharge": 1,
      "capacity_vs_nasa_mean_abs_ah": 0.0034,
      "capacity_vs_nasa_max_abs_ah": 0.0039,
      "energy_first_wh": 2.486,
      "energy_last_wh": 3.65,
      "median_coulombic_efficiency": 0.997,
      "flagged_charges": 46,
      "recoveries_after_rest": 33,
      "re_first_ohm": 0.1073,
      "re_last_ohm": 0.1015,
      "quarantined_cycles": 1
    },
    "B0055": {
      "discharges": 102,
      "first_capacity_ah": 0.7962,
      "last_capacity_ah": 0.987,
      "fade_pct": -23.9577,
      "fade_ah_per_100_cycles": 0.1637,
      "eol_ah": 1.4,
      "eol_discharge": 1,
      "capacity_vs_nasa_mean_abs_ah": 0.0033,
      "capacity_vs_nasa_max_abs_ah": 0.0038,
      "energy_first_wh": 2.553,
      "energy_last_wh": 3.6,
      "median_coulombic_efficiency": 0.991,
      "flagged_charges": 4,
      "recoveries_after_rest": 26,
      "re_first_ohm": 0.1016,
      "re_last_ohm": 0.0968,
      "quarantined_cycles": 0
    },
    "B0056": {
      "discharges": 102,
      "first_capacity_ah": 0.7825,
      "last_capacity_ah": 1.1252,
      "fade_pct": -43.8068,
      "fade_ah_per_100_cycles": 0.1007,
      "eol_ah": 1.4,
      "eol_discharge": 1,
      "capacity_vs_nasa_mean_abs_ah": 0.0034,
      "capacity_vs_nasa_max_abs_ah": 0.0038,
      "energy_first_wh": 2.351,
      "energy_last_wh": 3.702,
      "median_coulombic_efficiency": 0.991,
      "flagged_charges": 3,
      "recoveries_after_rest": 15,
      "re_first_ohm": 0.1089,
      "re_last_ohm": 0.1027,
      "quarantined_cycles": 0
    }
  },
  "totals": {
    "cycles": 7565,
    "samples": 7154161,
    "discharges": 2742,
    "charges": 2753,
    "quarantined": 114,
    "quarantine_reasons": {
      "missing or non-finite values": 25,
      "only 3 samples": 2,
      "only 5 samples": 3,
      "only 9 samples": 12,
      "voltage out of range": 21,
      "voltage out of range; no charge current": 26,
      "voltage out of range; no discharge current": 25
    },
    "flagged_charges": [
      {
        "battery_id": "B0018",
        "cycle_no": 116,
        "flag": "interrupted or partial charge: 0.17 Ah in, efficiency 10.28"
      },
      {
        "battery_id": "B0026",
        "cycle_no": 14,
        "flag": "low efficiency 0.76: charge lost or sensor drift"
      },
      {
        "battery_id": "B0033",
        "cycle_no": 3,
        "flag": "low efficiency 0.38: charge lost or sensor drift"
      },
      {
        "battery_id": "B0033",
        "cycle_no": 381,
        "flag": "low efficiency 0.88: charge lost or sensor drift"
      },
      {
        "battery_id": "B0033",
        "cycle_no": 473,
        "flag": "low efficiency 0.87: charge lost or sensor drift"
      },
      {
        "battery_id": "B0038",
        "cycle_no": 3,
        "flag": "low efficiency 0.88: charge lost or sensor drift"
      },
      {
        "battery_id": "B0038",
        "cycle_no": 31,
        "flag": "interrupted or partial charge: 1.15 Ah in, efficiency 1.54"
      },
      {
        "battery_id": "B0039",
        "cycle_no": 3,
        "flag": "low efficiency 0.77: charge lost or sensor drift"
      },
      {
        "battery_id": "B0039",
        "cycle_no": 31,
        "flag": "interrupted or partial charge: 0.54 Ah in, efficiency 3.28"
      },
      {
        "battery_id": "B0039",
        "cycle_no": 115,
        "flag": "low efficiency 0.83: charge lost or sensor drift"
      },
      {
        "battery_id": "B0040",
        "cycle_no": 3,
        "flag": "low efficiency 0.85: charge lost or sensor drift"
      },
      {
        "battery_id": "B0040",
        "cycle_no": 31,
        "flag": "interrupted or partial charge: 0.72 Ah in, efficiency 2.37"
      },
      {
        "battery_id": "B0040",
        "cycle_no": 115,
        "flag": "low efficiency 0.25: charge lost or sensor drift"
      },
      {
        "battery_id": "B0040",
        "cycle_no": 119,
        "flag": "interrupted or partial charge: 0.46 Ah in, efficiency 1.20"
      },
      {
        "battery_id": "B0041",
        "cycle_no": 2,
        "flag": "low efficiency 0.89: charge lost or sensor drift"
      },
      {
        "battery_id": "B0041",
        "cycle_no": 5,
        "flag": "low efficiency 0.74: charge lost or sensor drift"
      },
      {
        "battery_id": "B0041",
        "cycle_no": 7,
        "flag": "low efficiency 0.83: charge lost or sensor drift"
      },
      {
        "battery_id": "B0041",
        "cycle_no": 9,
        "flag": "low efficiency 0.83: charge lost or sensor drift"
      },
      {
        "battery_id": "B0041",
        "cycle_no": 11,
        "flag": "low efficiency 0.81: charge lost or sensor drift"
      },
      {
        "battery_id": "B0041",
        "cycle_no": 14,
        "flag": "low efficiency 0.87: charge lost or sensor drift"
      },
      {
        "battery_id": "B0041",
        "cycle_no": 17,
        "flag": "low efficiency 0.80: charge lost or sensor drift"
      },
      {
        "battery_id": "B0041",
        "cycle_no": 19,
        "flag": "low efficiency 0.85: charge lost or sensor drift"
      },
      {
        "battery_id": "B0041",
        "cycle_no": 21,
        "flag": "low efficiency 0.66: charge lost or sensor drift"
      },
      {
        "battery_id": "B0041",
        "cycle_no": 26,
        "flag": "low efficiency 0.70: charge lost or sensor drift"
      },
      {
        "battery_id": "B0041",
        "cycle_no": 31,
        "flag": "low efficiency 0.70: charge lost or sensor drift"
      },
      {
        "battery_id": "B0041",
        "cycle_no": 33,
        "flag": "low efficiency 0.77: charge lost or sensor drift"
      },
      {
        "battery_id": "B0041",
        "cycle_no": 35,
        "flag": "low efficiency 0.78: charge lost or sensor drift"
      },
      {
        "battery_id": "B0041",
        "cycle_no": 38,
        "flag": "low efficiency 0.79: charge lost or sensor drift"
      },
      {
        "battery_id": "B0041",
        "cycle_no": 41,
        "flag": "low efficiency 0.75: charge lost or sensor drift"
      },
      {
        "battery_id": "B0041",
        "cycle_no": 43,
        "flag": "low efficiency 0.81: charge lost or sensor drift"
      },
      {
        "battery_id": "B0041",
        "cycle_no": 45,
        "flag": "low efficiency 0.76: charge lost or sensor drift"
      },
      {
        "battery_id": "B0041",
        "cycle_no": 47,
        "flag": "low efficiency 0.79: charge lost or sensor drift"
      },
      {
        "battery_id": "B0041",
        "cycle_no": 50,
        "flag": "low efficiency 0.81: charge lost or sensor drift"
      },
      {
        "battery_id": "B0041",
        "cycle_no": 54,
        "flag": "low efficiency 0.70: charge lost or sensor drift"
      },
      {
        "battery_id": "B0041",
        "cycle_no": 57,
        "flag": "low efficiency 0.80: charge lost or sensor drift"
      },
      {
        "battery_id": "B0041",
        "cycle_no": 59,
        "flag": "low efficiency 0.77: charge lost or sensor drift"
      },
      {
        "battery_id": "B0041",
        "cycle_no": 61,
        "flag": "low efficiency 0.78: charge lost or sensor drift"
      },
      {
        "battery_id": "B0041",
        "cycle_no": 63,
        "flag": "low efficiency 0.81: charge lost or sensor drift"
      },
      {
        "battery_id": "B0041",
        "cycle_no": 66,
        "flag": "low efficiency 0.77: charge lost or sensor drift"
      },
      {
        "battery_id": "B0041",
        "cycle_no": 69,
        "flag": "low efficiency 0.79: charge lost or sensor drift"
      },
      {
        "battery_id": "B0041",
        "cycle_no": 71,
        "flag": "low efficiency 0.79: charge lost or sensor drift"
      },
      {
        "battery_id": "B0041",
        "cycle_no": 73,
        "flag": "low efficiency 0.78: charge lost or sensor drift"
      },
      {
        "battery_id": "B0041",
        "cycle_no": 75,
        "flag": "low efficiency 0.80: charge lost or sensor drift"
      },
      {
        "battery_id": "B0041",
        "cycle_no": 78,
        "flag": "low efficiency 0.78: charge lost or sensor drift"
      },
      {
        "battery_id": "B0041",
        "cycle_no": 81,
        "flag": "low efficiency 0.79: charge lost or sensor drift"
      },
      {
        "battery_id": "B0041",
        "cycle_no": 83,
        "flag": "low efficiency 0.79: charge lost or sensor drift"
      },
      {
        "battery_id": "B0041",
        "cycle_no": 85,
        "flag": "low efficiency 0.78: charge lost or sensor drift"
      },
      {
        "battery_id": "B0041",
        "cycle_no": 87,
        "flag": "low efficiency 0.78: charge lost or sensor drift"
      },
      {
        "battery_id": "B0041",
        "cycle_no": 90,
        "flag": "low efficiency 0.82: charge lost or sensor drift"
      },
      {
        "battery_id": "B0042",
        "cycle_no": 13,
        "flag": "low efficiency 0.85: charge lost or sensor drift"
      },
      {
        "battery_id": "B0042",
        "cycle_no": 16,
        "flag": "interrupted or partial charge: 1.48 Ah in, efficiency 1.17"
      },
      {
        "battery_id": "B0042",
        "cycle_no": 101,
        "flag": "low efficiency 0.73: charge lost or sensor drift"
      },
      {
        "battery_id": "B0042",
        "cycle_no": 121,
        "flag": "low efficiency 0.65: charge lost or sensor drift"
      },
      {
        "battery_id": "B0042",
        "cycle_no": 123,
        "flag": "interrupted or partial charge: 0.76 Ah in, efficiency 1.51"
      },
      {
        "battery_id": "B0042",
        "cycle_no": 155,
        "flag": "low efficiency 0.60: charge lost or sensor drift"
      },
      {
        "battery_id": "B0042",
        "cycle_no": 162,
        "flag": "interrupted or partial charge: 0.62 Ah in, efficiency 1.86"
      },
      {
        "battery_id": "B0042",
        "cycle_no": 171,
        "flag": "low efficiency 0.60: charge lost or sensor drift"
      },
      {
        "battery_id": "B0042",
        "cycle_no": 173,
        "flag": "interrupted or partial charge: 0.71 Ah in, efficiency 1.61"
      },
      {
        "battery_id": "B0042",
        "cycle_no": 195,
        "flag": "low efficiency 0.83: charge lost or sensor drift"
      },
      {
        "battery_id": "B0042",
        "cycle_no": 197,
        "flag": "low efficiency 0.71: charge lost or sensor drift"
      },
      {
        "battery_id": "B0042",
        "cycle_no": 199,
        "flag": "low efficiency 0.14: charge lost or sensor drift"
      },
      {
        "battery_id": "B0042",
        "cycle_no": 202,
        "flag": "low efficiency 0.72: charge lost or sensor drift"
      },
      {
        "battery_id": "B0043",
        "cycle_no": 13,
        "flag": "low efficiency 0.86: charge lost or sensor drift"
      },
      {
        "battery_id": "B0043",
        "cycle_no": 16,
        "flag": "interrupted or partial charge: 1.47 Ah in, efficiency 1.13"
      },
      {
        "battery_id": "B0043",
        "cycle_no": 101,
        "flag": "low efficiency 0.04: charge lost or sensor drift"
      },
      {
        "battery_id": "B0043",
        "cycle_no": 105,
        "flag": "low efficiency 0.90: charge lost or sensor drift"
      },
      {
        "battery_id": "B0043",
        "cycle_no": 108,
        "flag": "low efficiency 0.82: charge lost or sensor drift"
      },
      {
        "battery_id": "B0043",
        "cycle_no": 110,
        "flag": "low efficiency 0.84: charge lost or sensor drift"
      },
      {
        "battery_id": "B0043",
        "cycle_no": 114,
        "flag": "low efficiency 0.81: charge lost or sensor drift"
      },
      {
        "battery_id": "B0043",
        "cycle_no": 117,
        "flag": "low efficiency 0.86: charge lost or sensor drift"
      },
      {
        "battery_id": "B0043",
        "cycle_no": 119,
        "flag": "low efficiency 0.86: charge lost or sensor drift"
      },
      {
        "battery_id": "B0043",
        "cycle_no": 121,
        "flag": "low efficiency 0.86: charge lost or sensor drift"
      },
      {
        "battery_id": "B0043",
        "cycle_no": 123,
        "flag": "low efficiency 0.73: charge lost or sensor drift"
      },
      {
        "battery_id": "B0043",
        "cycle_no": 129,
        "flag": "low efficiency 0.88: charge lost or sensor drift"
      },
      {
        "battery_id": "B0043",
        "cycle_no": 131,
        "flag": "low efficiency 0.72: charge lost or sensor drift"
      },
      {
        "battery_id": "B0043",
        "cycle_no": 133,
        "flag": "low efficiency 0.82: charge lost or sensor drift"
      },
      {
        "battery_id": "B0043",
        "cycle_no": 138,
        "flag": "low efficiency 0.75: charge lost or sensor drift"
      },
      {
        "battery_id": "B0043",
        "cycle_no": 143,
        "flag": "low efficiency 0.72: charge lost or sensor drift"
      },
      {
        "battery_id": "B0043",
        "cycle_no": 147,
        "flag": "low efficiency 0.73: charge lost or sensor drift"
      },
      {
        "battery_id": "B0043",
        "cycle_no": 153,
        "flag": "low efficiency 0.72: charge lost or sensor drift"
      },
      {
        "battery_id": "B0043",
        "cycle_no": 155,
        "flag": "low efficiency 0.82: charge lost or sensor drift"
      },
      {
        "battery_id": "B0043",
        "cycle_no": 157,
        "flag": "low efficiency 0.83: charge lost or sensor drift"
      },
      {
        "battery_id": "B0043",
        "cycle_no": 159,
        "flag": "low efficiency 0.82: charge lost or sensor drift"
      },
      {
        "battery_id": "B0043",
        "cycle_no": 162,
        "flag": "low efficiency 0.85: charge lost or sensor drift"
      },
      {
        "battery_id": "B0043",
        "cycle_no": 166,
        "flag": "low efficiency 0.80: charge lost or sensor drift"
      },
      {
        "battery_id": "B0043",
        "cycle_no": 171,
        "flag": "low efficiency 0.73: charge lost or sensor drift"
      },
      {
        "battery_id": "B0043",
        "cycle_no": 173,
        "flag": "low efficiency 0.82: charge lost or sensor drift"
      },
      {
        "battery_id": "B0043",
        "cycle_no": 175,
        "flag": "low efficiency 0.85: charge lost or sensor drift"
      },
      {
        "battery_id": "B0043",
        "cycle_no": 178,
        "flag": "low efficiency 0.82: charge lost or sensor drift"
      },
      {
        "battery_id": "B0043",
        "cycle_no": 181,
        "flag": "low efficiency 0.84: charge lost or sensor drift"
      },
      {
        "battery_id": "B0043",
        "cycle_no": 183,
        "flag": "low efficiency 0.83: charge lost or sensor drift"
      },
      {
        "battery_id": "B0043",
        "cycle_no": 185,
        "flag": "low efficiency 0.82: charge lost or sensor drift"
      },
      {
        "battery_id": "B0043",
        "cycle_no": 187,
        "flag": "low efficiency 0.84: charge lost or sensor drift"
      },
      {
        "battery_id": "B0043",
        "cycle_no": 190,
        "flag": "low efficiency 0.83: charge lost or sensor drift"
      },
      {
        "battery_id": "B0043",
        "cycle_no": 193,
        "flag": "low efficiency 0.84: charge lost or sensor drift"
      },
      {
        "battery_id": "B0043",
        "cycle_no": 195,
        "flag": "low efficiency 0.83: charge lost or sensor drift"
      },
      {
        "battery_id": "B0043",
        "cycle_no": 197,
        "flag": "low efficiency 0.82: charge lost or sensor drift"
      },
      {
        "battery_id": "B0043",
        "cycle_no": 199,
        "flag": "low efficiency 0.83: charge lost or sensor drift"
      },
      {
        "battery_id": "B0043",
        "cycle_no": 202,
        "flag": "low efficiency 0.85: charge lost or sensor drift"
      },
      {
        "battery_id": "B0044",
        "cycle_no": 13,
        "flag": "low efficiency 0.89: charge lost or sensor drift"
      },
      {
        "battery_id": "B0044",
        "cycle_no": 16,
        "flag": "interrupted or partial charge: 1.46 Ah in, efficiency 1.11"
      },
      {
        "battery_id": "B0044",
        "cycle_no": 101,
        "flag": "low efficiency 0.04: charge lost or sensor drift"
      },
      {
        "battery_id": "B0044",
        "cycle_no": 105,
        "flag": "low efficiency 0.88: charge lost or sensor drift"
      },
      {
        "battery_id": "B0044",
        "cycle_no": 108,
        "flag": "low efficiency 0.80: charge lost or sensor drift"
      },
      {
        "battery_id": "B0044",
        "cycle_no": 110,
        "flag": "low efficiency 0.79: charge lost or sensor drift"
      },
      {
        "battery_id": "B0044",
        "cycle_no": 117,
        "flag": "low efficiency 0.84: charge lost or sensor drift"
      },
      {
        "battery_id": "B0044",
        "cycle_no": 119,
        "flag": "low efficiency 0.69: charge lost or sensor drift"
      },
      {
        "battery_id": "B0044",
        "cycle_no": 123,
        "flag": "low efficiency 0.67: charge lost or sensor drift"
      },
      {
        "battery_id": "B0044",
        "cycle_no": 129,
        "flag": "low efficiency 0.84: charge lost or sensor drift"
      },
      {
        "battery_id": "B0044",
        "cycle_no": 131,
        "flag": "low efficiency 0.69: charge lost or sensor drift"
      },
      {
        "battery_id": "B0044",
        "cycle_no": 133,
        "flag": "low efficiency 0.77: charge lost or sensor drift"
      },
      {
        "battery_id": "B0044",
        "cycle_no": 138,
        "flag": "low efficiency 0.72: charge lost or sensor drift"
      },
      {
        "battery_id": "B0044",
        "cycle_no": 143,
        "flag": "low efficiency 0.70: charge lost or sensor drift"
      },
      {
        "battery_id": "B0044",
        "cycle_no": 147,
        "flag": "low efficiency 0.69: charge lost or sensor drift"
      },
      {
        "battery_id": "B0044",
        "cycle_no": 153,
        "flag": "low efficiency 0.67: charge lost or sensor drift"
      },
      {
        "battery_id": "B0044",
        "cycle_no": 155,
        "flag": "low efficiency 0.77: charge lost or sensor drift"
      },
      {
        "battery_id": "B0044",
        "cycle_no": 157,
        "flag": "low efficiency 0.81: charge lost or sensor drift"
      },
      {
        "battery_id": "B0044",
        "cycle_no": 159,
        "flag": "low efficiency 0.78: charge lost or sensor drift"
      },
      {
        "battery_id": "B0044",
        "cycle_no": 162,
        "flag": "low efficiency 0.84: charge lost or sensor drift"
      },
      {
        "battery_id": "B0044",
        "cycle_no": 166,
        "flag": "low efficiency 0.78: charge lost or sensor drift"
      },
      {
        "battery_id": "B0044",
        "cycle_no": 171,
        "flag": "low efficiency 0.84: charge lost or sensor drift"
      },
      {
        "battery_id": "B0044",
        "cycle_no": 173,
        "flag": "low efficiency 0.66: charge lost or sensor drift"
      },
      {
        "battery_id": "B0044",
        "cycle_no": 178,
        "flag": "low efficiency 0.69: charge lost or sensor drift"
      },
      {
        "battery_id": "B0044",
        "cycle_no": 183,
        "flag": "low efficiency 0.84: charge lost or sensor drift"
      },
      {
        "battery_id": "B0044",
        "cycle_no": 185,
        "flag": "low efficiency 0.66: charge lost or sensor drift"
      },
      {
        "battery_id": "B0044",
        "cycle_no": 190,
        "flag": "low efficiency 0.70: charge lost or sensor drift"
      },
      {
        "battery_id": "B0044",
        "cycle_no": 193,
        "flag": "low efficiency 0.77: charge lost or sensor drift"
      },
      {
        "battery_id": "B0044",
        "cycle_no": 195,
        "flag": "low efficiency 0.80: charge lost or sensor drift"
      },
      {
        "battery_id": "B0044",
        "cycle_no": 197,
        "flag": "low efficiency 0.79: charge lost or sensor drift"
      },
      {
        "battery_id": "B0044",
        "cycle_no": 199,
        "flag": "low efficiency 0.78: charge lost or sensor drift"
      },
      {
        "battery_id": "B0044",
        "cycle_no": 202,
        "flag": "low efficiency 0.82: charge lost or sensor drift"
      },
      {
        "battery_id": "B0045",
        "cycle_no": 50,
        "flag": "low efficiency 0.76: charge lost or sensor drift"
      },
      {
        "battery_id": "B0045",
        "cycle_no": 52,
        "flag": "interrupted or partial charge: 0.70 Ah in, efficiency 1.23"
      },
      {
        "battery_id": "B0045",
        "cycle_no": 164,
        "flag": "low efficiency 0.73: charge lost or sensor drift"
      },
      {
        "battery_id": "B0045",
        "cycle_no": 167,
        "flag": "interrupted or partial charge: 0.58 Ah in, efficiency 1.32"
      },
      {
        "battery_id": "B0046",
        "cycle_no": 50,
        "flag": "low efficiency 0.46: charge lost or sensor drift"
      },
      {
        "battery_id": "B0046",
        "cycle_no": 52,
        "flag": "interrupted or partial charge: 0.74 Ah in, efficiency 2.01"
      },
      {
        "battery_id": "B0046",
        "cycle_no": 132,
        "flag": "low efficiency 0.82: charge lost or sensor drift"
      },
      {
        "battery_id": "B0046",
        "cycle_no": 135,
        "flag": "interrupted or partial charge: 1.05 Ah in, efficiency 1.26"
      },
      {
        "battery_id": "B0046",
        "cycle_no": 164,
        "flag": "low efficiency 0.45: charge lost or sensor drift"
      },
      {
        "battery_id": "B0046",
        "cycle_no": 167,
        "flag": "interrupted or partial charge: 0.64 Ah in, efficiency 2.12"
